Repository: SinJoker/casting_temp_simulation

File: 2_codes/resources/steel_properties.json
{
    "preset_elements": {
        "Q235": {
            "C": 0.2,
            "Si": 0.35,
            "Mn": 1.40,
            "P": 0.045,
            "S": 0.05
        },
        "20#": {
            "C": 0.23,
            "Si": 0.37,
            "Mn": 0.65,
            "P": 0.035,
            "S": 0.035,
            "Cr": 0.25,
            "Ni": 0.30,
            "Cu": 0.25
        },
        "S30408-06Cr19Ni10": {
            "C": 0.08,
            "Mn": 2.0,
            "Si": 0.75,
            "Cr": 19.0,
            "Ni": 9.25,
            "Mo": 0.1,
            "V": 0.0,
            "W": 0.0,
            "Ti": 0.0,
            "Al": 0.0,
            "Cu": 0.0,
            "B": 0.0,
            "N": 0.0,
            "P": 0.035,
            "S": 0.015
        },
        "S30403-022Cr19Ni10": {
            "C": 0.03,
            "Mn": 2.0,
            "Si": 0.75,
            "Cr": 19.0,
            "Ni": 10.0,
            "Mo": 0.1,
            "V": 0.0,
            "W": 0.0,
            "Ti": 0.0,
            "Al": 0.0,
            "Cu": 0.0,
            "B": 0.0,
            "N": 0.0,
            "P": 0.035,
            "S": 0.015
        },
        "S30409-07Cr19Ni10": {
            "C": 0.07,
            "Mn": 2.0,
            "Si": 0.75,
            "Cr": 19.0,
            "Ni": 9.25,
            "Mo": 0.1,
            "V": 0.0,
            "W": 0.0,
            "Ti": 0.0,
            "Al": 0.0,
            "Cu": 0.0,
            "B": 0.0,
            "N": 0.0,
            "P": 0.035,
            "S": 0.015
        },
        "S30458-06Cr19Ni10N": {
            "C": 0.08,
            "Mn": 2.0,
            "Si": 1.0,
            "Cr": 19.0,
            "Ni": 9.5,
            "Mo": 0.0,
            "V": 0.0,
            "W": 0.0,
            "Ti": 0.0,
            "Al": 0.0,
            "Cu": 0.0,
            "B": 0.0,
            "N": 0.13,
            "P": 0.035,
            "S": 0.015
        },
        "S30478-06Cr19Ni9NbN": {
            "C": 0.08,
            "Mn": 2.5,
            "Si": 1.0,
            "Cr": 19.0,
            "Ni": 9.0,
            "Mo": 0.225,
            "V": 0.0,
            "W": 0.0,
            "Ti": 0.0,
            "Al": 0.0,
            "Cu": 0.0,
            "B": 0.0,
            "N": 0.13,
            "P": 0.035,
            "S": 0.015,
            "Nb": 0.15
        },
        "S31668-06Cr17Ni12Mo2Ti": {
            "C": 0.08,
            "Mn": 2.0,
            "Si": 0.75,
            "Cr": 17.0,
            "Ni": 12.0,
            "Mo": 2.5,
            "V": 0.0,
            "W": 0.0,
            "Ti": "Ti≥5C~0.70",
            "Al": 0.0,
            "Cu": 0.0,
            "B": 0.0,
            "N": 0.0,
            "P": 0.035,
            "S": 0.015
        },
        "S34778-06Cr18Ni11Nb": {
            "C": 0.08,
            "Mn": 2.0,
            "Si": 0.75,
            "Cr": 18.0,
            "Ni": 10.5,
            "Mo": 0.0,
            "V": 0.0,
            "W": 0.0,
            "Ti": 0.0,
            "Al": 0.0,
            "Cu": 0.0,
            "B": 0.0,
            "N": 0.0,
            "P": 0.035,
            "S": 0.015,
            "Nb": "10C~1.00"
        },
        "其它": {}
    },
    "all_components": [
        "C",
        "Mn",
        "Si",
        "Cr",
        "Ni",
        "Mo",
        "V",
        "W",
        "Ti",
        "Al",
        "Cu",
        "B",
        "N",
        "P",
        "S"
    ],
    "高合金钢": {
        "lamda_s": 29.008,
        "lamda_m": 35.470,
        "lamda_l": 35.470,
        "c_s": 658.811,
        "c_m": 650,
        "c_l": 691.667,
        "rho_s": 7600,
        "rho_m": 7400,
        "rho_l": 7200,
        "l_f": 270000
    },
    "低合金钢": {
        "lamda_s": 31.333,
        "lamda_m": 41.270,
        "lamda_l": 41.270,
        "c_s": 665.311,
        "c_m": 700,
        "c_l": 743.5,
        "rho_s": 7600,
        "rho_m": 7400,
        "rho_l": 7200,
        "l_f": 270000
    },
    "中合金钢": {
        "lamda_s": 30.672,
        "lamda_m": 39.955,
        "lamda_l": 39.955,
        "c_s": 661.975,
        "c_m": 700,
        "c_l": 740.556,
        "rho_s": 7600,
        "rho_m": 7400,
        "rho_l": 7200,
        "l_f": 274950
    },
    "包晶合金钢": {
        "lamda_s": 30.667,
        "lamda_m": 39.075,
        "lamda_l": 39.075,
        "c_s": 664.083,
        "c_m": 700,
        "c_l": 753.571,
        "rho_s": 7600,
        "rho_m": 7400,
        "rho_l": 7200,
        "l_f": 270000
    },
    "高碳钢": {
        "lamda_s": 29.008,
        "lamda_m": 35.470,
        "lamda_l": 35.470,
        "c_s": 658.811,
        "c_m": 650,
        "c_l": 691.667,
        "rho_s": 7600,
        "rho_m": 7400,
        "rho_l": 7200,
        "l_f": 270000
    },
    "低碳钢": {
        "lamda_s": 31.333,
        "lamda_m": 41.270,
        "lamda_l": 41.270,
        "c_s": 665.311,
        "c_m": 700,
        "c_l": 743.5,
        "rho_s": 7600,
        "rho_m": 7400,
        "rho_l": 7200,
        "l_f": 270000
    },
    "中碳钢": {
        "lamda_s": 30.672,
        "lamda_m": 39.955,
        "lamda_l": 39.955,
        "c_s": 661.975,
        "c_m": 700,
        "c_l": 740.556,
        "rho_s": 7600,
        "rho_m": 7400,
        "rho_l": 7200,
        "l_f": 274950
    },
    "包晶钢": {
        "lamda_s": 31.041,
        "lamda_m": 41.700,
        "lamda_l": 41.700,
        "c_s": 663.641,
        "c_m": 700,
        "c_l": 740,
        "rho_s": 7600,
        "rho_m": 7400,
        "rho_l": 7200,
        "l_f": 270000
    }
}
